Repository: HNTMY/clssbj

# clssbj

## 简介
  本数据集是一个学科分类数据集，共包含60个学科，55691条数据，学科均与教育部2022年最新一级学科目录对应。

## 目录结构
注：目录实际显示顺序可能与列表不一致<br>
root             # 根目录
----readme.md      # readme<br>
----clssbj           # 已经划分好的训练集、验证集和测试集以及类别标签<br>
--------train_all.json      # 训练集<br>
--------dev_all.json        # 验证集<br>
--------test.json           # 测试集<br>
----all_datas        # 按学科区分的所有数据<br>
--------兵器科学与技术.json<br>
--------材料科学与技术.json<br>
--------...

## 数据组织形式
每一行一条json数据<br>
{'content': str, 'label': str, 'id': int}<br>
{'content': str, 'label': str, 'id': int}<br>
...<br>
注：content为摘要内容，label为标签，id均为0，目前无意义<br>

## 类别及数据量
中国语言文学  999<br>
交通运输工程  968<br>
体育学  1000<br>
作物学  990<br>
信息与通信工程  1000<br>
光学工程  990<br>
公共卫生与预防医学  1000<br>
公共管理  421<br>
兵器科学与技术  978<br>
军事学  838<br>
农业工程  1002<br>
农林经济管理  957<br>
冶金工程  1000<br>
力学  1000<br>
动力工程及工程热物理  985<br>
化学  999<br>
医药学  1000<br>
历史学  452<br>
口腔医学  983<br>
哲学  539<br>
园艺学  1000<br>
图书情报与档案管理  959<br>
土木建筑  990<br>
地球物理学  1000<br>
地理学  979<br>
地质学  962<br>
大气科学  959<br>
天文学  953<br>
工商管理  850<br>
心理学  412<br>
控制科学与工程  952<br>
政治学  751<br>
教育学  985<br>
数学  960<br>
新闻传播学  982<br>
机械工程  962<br>
材料科学与工程  1000<br>
林学  966<br>
核科学与技术  983<br>
民族学  964<br>
水产  980<br>
水利工程  924<br>
法学  934<br>
测绘科学与技术  989<br>
海洋科学  989<br>
物理学  983<br>
环境科学与工程  862<br>
生物学  999<br>
电子科学与技术  1000<br>
电气工程   978<br>
畜牧学兽医学  1000<br>
石油与天然气工程  991<br>
矿业工程  969<br>
社会学  925<br>
纺织科学与工程  802<br>
经济学  873<br>
航空宇航科学与技术  934<br>
船舶与海洋工程  981<br>
艺术学  910<br>
计算机科学与技术  1000<br>

File: all_datas/材料科学与工程.json (part 1 of 9)
{"content": "基于骨仿生的原理设计制备了以水凝胶装载磷酸盐作为修复组分的自修复水泥基材料,研究了磷酸盐释放特性、羟基磷灰石生成可行性与生成过程、自修复水泥基材料损伤相应与修复过程机制、力学性能与耐久性修复效果、水泥基体环境下羟基磷灰石生成热动力学。研究结果表明,水凝胶中装载的磷酸盐在水泥基材料未产生裂纹时不会释放,而修复组分在基体产生裂纹后能够及时响应并释放磷酸盐,并在裂纹中生成羟基磷灰石,修复损伤。以85%抗压强度破坏的硬化自修复水泥基材料在再次养护28天后抗压强度略高于同龄期未破坏试样。XRD、FTIR、SEM表征结果表明在裂纹中生成的修复产物主要为羟基磷灰石。同时对磷酸盐在孔溶液中生成羟基磷灰石的热力学过程进行了探讨。", "label": "材料科学与工程", "id": 0}
{"content": "<正>对于矿物材料的界定范围既不能太宽,也不能太窄,应当根据矿物材料自身特点与规律,矿物材料产业与应用情况,矿物材料研究与发展方向,确定在一个比较合适的范围之内。这是理解矿物材料概念的关键,也是矿物材料定义的基本原则。因此,矿物材料定义应当考虑的主要因素有:1)能够体现矿物材料本质;", "label": "材料科学与工程", "id": 0}
{"content": "随着生物矿化研究工作的开展,科研者对自然界含孔道结构的碳酸盐、硅酸盐和铁锰氧化物等矿物材料的生物矿化形成机理及影响因素进行了大量研究[1-3]。环境矿物材料研究领域学者鲁安怀教授[2]对生命过程中矿化作用的环境响应机制进行了精辟分析。近年来,铁矿物的微生物矿化形成及对重金属等污染物的衰减和钝化,在地质成矿、化学、生物学与环境科学等研究领域日益受到人们的关注。本工作主要针对羟基铁矿物的晶型孔道结构离子SO42-/Cl-与水环境污染物中存在的金属或非金属元素的含氧根离子或其它阴离子的结构相似性,展开铁矿物的生物矿化及其环境功能效应研究。晶型孔道结构含SO4/Cl羟基铁矿物,普遍存在于富含Fe、SO42-、Cl-酸性矿山废水、土壤和沉积物等地表环境中。在酸性环境中的氧化亚铁硫杆菌（A.ferrooxidans）可促进次生高铁矿物施威特曼石和黄钾铁矾等形成,这些生物成因铁矿物通过吸附、共沉淀、结构元素的结合和取代等机制,能够有效去除污染环境中的重金属等有毒有害元素。另一方面,铁细菌可催化铁的氧化或促进铁的聚集,其胞外有机物可与铁络合,经氧化、水解、沉淀作用和稳定化作用,形成铁矿物[4-6]。可见,生物成因铁矿物是\"微生物-矿物-环境\"交互作用的重要媒介,A.ferrooxidans及其分泌物与生物矿化作用密切相关。我们具体探讨了非离子表面活性剂、重金属对铁矿物的生物矿化形成及该过程中对污染元素去除的影响,以揭示生物矿化原理和污染物的去除机制。研究结果表明,铁矿物的生物矿化形成易受环境温度与pH值、介质溶液中的有机化合物（如表面活性剂）和阴离子(如Cl-、SO42-)、阳离子（如K+、Na+、NH4+）等因素的影响。细菌氧化Fe2+能力在适宜浓度非离子表面活性剂培养介质中不会受到影响;非离子表面活性剂作用下可增强铁细菌对重金属的适应性及提高细菌氧化Fe2+的能力。铁细菌EPS溶液中铁矿物产物随着反应时间的延长会发生相转化,EPS可促进铁矿物的形成;高温度可促进铁矿物的形成及其相转化;高浓度As（III）（80mg/L,）会阻碍铁矿物的相转化和产物的颗粒形貌。含外源Na+或NH4+盐的细菌EPS溶液中,随着反应的延长,铁矿物相会发生转化;EPS可促进铁矿物的形成;不同摩尔比Cl/SO4和Na+/NH4+均会影响铁矿物相转化及产物颗粒形貌。", "label": "材料科学与工程", "id": 0}
{"content": "<正>本论文采用阴离子表面活性剂十二烷基磺酸钠（SDS）、阳离子表面活性剂十六烷基三甲基氯化铵（CTAC）协同改性蒙脱石,湿法制备阴-阳离子型有机蒙脱石。用XRD、热分析和元素分析等方法,从反应时间、改性剂用量和加料顺序三个方面探究了阴-阳离子型有机蒙脱石的制备机制。XRD和热分析的结果表明,SDS不能单独进入蒙脱石层间,但是在CTAC存在的情况下,SDS可以与CTAC协", "label": "材料科学与工程", "id": 0}
{"content": "<正>层状结构矿物材料是由主体板层和层间客体离子有序组装而成的一类化合物,具有独特的层状结构和层间化学反应特性,在离子交换、吸附、传导、分离、催化、医药载体等诸多领域都有着广阔的应用前景。水滑石类层状氢氧化物通过插层化学反应,可将无机、有机阴离子或功能基团引入到层间,进而达到对其性", "label": "材料科学与工程", "id": 0}
{"content": "本文介绍了超黑材料进行的光单缝、小孔衍射实验手段及其现象。为光本性的探索提供了一些素材。", "label": "材料科学与工程", "id": 0}
{"content": "<正>等离子体超材料因其卓越的性能日益受到人们的关注,应用前景广阔,如隐形衣、超级透镜、智能卫星天线等。贵金属材料中自由电子数目巨大,是典型的等离子体超材料。但金属元素的损耗大大限制了其广泛应用。近来人们新提出的光晶材料虽能解决这一难题,但同时会使得制备工艺变复杂且会引入额外噪声。人们在金属合金中发现了数目更多的自由电子,这表明可以用合金材料代替金属材料制备等离子体超材料,如此将会极大开拓等离子体", "label": "材料科学与工程", "id": 0}
{"content": "<正>1、会议期间,请代表们注意人身和财物安全。2、参会人员请随身携带会议代表证,凭会议代表证进入会场。3、会议期间请把手机调成振动模式,长时间接听手机请到会场外。4、会场同期设有企业展区（会议中心三楼301会议室）,鼓励大家在会议间歇和会后参观交流。5、会议用餐1)房间含免费早餐;会议提供11月6日-7日午餐,11月5日-6日晚餐。", "label": "材料科学与工程", "id": 0}
{"content": "<正>手性超材料由于其结构无法通过旋转或平移与镜像结构重合导致旋光以及圆二色性等特殊的光学响应而被广泛关注。手性结构大量存在于自然界中,比如DNA螺旋分子和生物蛋白质分子,但不可避免地导致光学手性响应微弱、不易获得等缺点。相比之下人造金属手性超材料不仅克服了这些缺点,由于金属材料存在局域表面等离子体共振效应使其产生负折射等反", "label": "材料科学与工程", "id": 0}
{"content": "笔者有幸多次参加了某协会组织的防爆罐专题研讨会,结合目前广泛关注的防爆罐功能升级,对新功能材料在防爆罐的应用进行思考,提出了球形防爆储运罐附加防化功能后对新材料的特殊要求、可行性及应遵循的原则。", "label": "材料科学与工程", "id": 0}
{"content": "铁性材料包括铁电、铁弹、铁磁材料。它们的共同特点是在外场（电场E、应力场S、磁场H）的大小和方向改变时,材料的序参量（反映材料所处状态的一种参量,它们分别是电极化P、应变ε和磁化M）也随着变化。外场与序参量之间（P-E、ε-σ、M-H）有一非线性的滞后回线关系;并且存在一居里（Curie）温度Tc,当材料经历温度变化时在此温度材料会发生相变,其结构和性能会产生很大变化;此外,在这些材料中还有称为\"畴\"的小区域,在一个畴的范围内,材料的电偶极矩、弹性偶极矩或自旋的方向相同,而当外场方向发生变化时,它们的方向也随着变化。铁性材料具有诸多优越的性能,在多方面得到很好应用,因而有关铁性材料的研究一直是材料科学中的一个重要组成部分。在本报告中,首先将简要介绍,作者在\"内耗原理与应用\"一书中总结的有关铁性材料的内耗及力学谱研究。后面再介绍作者近期在铁性石榴石（Re3Fe5O-（12））,钙钛矿（ABO3）,正铁氧体（RFeO3）中的力学、磁、电的研究结果。研究涉及铁性材料的相变、缺陷、铁性畴,元素掺杂及多铁性等问题。", "label": "材料科学与工程", "id": 0}
{"content": "<正>生物质材料是指利用可再生生物质,通过生物、化学以及物理等方法制造的一类新材料。结合国内外生物质材料的研究现状,介绍了纤维素、木质素、壳聚糖、淀粉和藻类等生物质基功能高分子材料的状况及今后发展态势,并分析了生物质能源与生物质利用在解决我国面临的能源危机、三农问题、环境", "label": "材料科学与工程", "id": 0}
{"content": "与传统采用金属贴片结构设计带阻型频率选择表面不同的是,本文提出了一种全新的设计带阻型频率选择表面方法,即选择微波低介陶瓷设计孔径型结构,以实现微波频段的带阻特性。与传统金属结构的频率选择表面相比,全介质超材料具有耐高温,高功率容量等优势,能适应极端的工作条件。", "label": "材料科学与工程", "id": 0}
{"content": "<正>针对贝壳这种具有规则砖墙结构的生物材料进行了有限元模拟计算,研究砖墙结构有机质层界面性能对贝壳整体强度的影响,重点研究了界面断裂参数和矿物小板几何参数的影响.", "label": "材料科学与工程", "id": 0}
{"content": "<正>针对薄膜型吸声超材料,建立其离散多自由度的弹性振动力学模型.重点研究了四周用硬质边框固定的薄膜型吸声超材料其内部方形结构单元整体的多自由度固有振动模态.在此基础上,详细分析结构单元弹性性能、约束及尺寸参数对材料吸振带隙低频段和高频段的影响,并结合有限元方法进行验证分析.", "label": "材料科学与工程", "id": 0}
{"content": "<正>给出了二维圆柱形五模材料声学斗篷的具体微结构实现,并对其隐身性能进行了解析和数值分析.选取了对应径向等密度分布的变换关系.首先根据周期结构色散曲线等效的均质化方法,确定了隐身斗篷梯度分布参数对应的正则微结构构型参数,进而通过正则微结构向圆柱构形映射,整合径向不同位置对应的柱坐标下畸变胞元,实现了由单一材料构成的点阵材料五模声学斗篷.", "label": "材料科学与工程", "id": 0}
{"content": "<正>通过圆形薄板在特定的温度载荷条件下的面外失稳得到类似王莲形状的盘子。沿着圆形薄板径向施加的不均匀的温度载荷是圆形薄板面外失稳的驱动力。首先通过有限元模拟得到了参数化的温度场,参数包括几何参数（圆板的半径R,厚度t）和温度变化参数,该温度场能够使圆形平面薄板自组装形成类似王莲形状盘子的三维结构。", "label": "材料科学与工程", "id": 0}
{"content": "随着超材料技术的快速发展,设计和制备微结构热隐身斗篷是当前研究的热点。基于Schittny等人设计的多层圆环形模制金属板的热隐身结构,构建了以铜和聚二甲硅氧烷交替填充的多层环形热隐身斗篷结构的二维传热模型及传统的单层聚二甲硅氧烷防护层。使用ANSYS FLUENT软件分别对热隐身斗篷模型,传统热防护涂层模型和外界环境模型的传热过程进行数值模拟,获得三种模型在加热过程中的温度场的分布,由此分析两种防护结构对物体的瞬态保护作用。基于（火积）耗散极值原理对热隐身斗篷的隐身机理进行了研究,并与熵产分析得到的结果进行验证,从能量传递和利用角度对多层环形热隐身斗篷的热隐身机理给出了热力学解释。研究结果为超材料热隐身斗篷设计与性能评估提供理论依据。", "label": "材料科学与工程", "id": 0}
{"content": "本文提出了一种十字箭头状结构的共面极化无关宽带低耗左手材料。利用单元之间的耦合并合理选择结构单元尺寸,使电谐振等效电路的谐振频率与磁谐振等效电路的谐振频率相等,从而最大限度地实现宽频带左手材料。理论分析、仿真和测试结果均表明,本文提出的箭头状左手材料在8.0-13.7GHz频段同时具有负的磁导率和负的介电常数,相对带宽52.3%,损耗性能系数73.4,实现了宽带低耗左手材料。", "label": "材料科学与工程", "id": 0}
{"content": "<正>借鉴大自然中荷叶等自清洁表面,三十几年来人们开发了各种各样的超疏水材料,广泛用于建筑涂料及交通航行等多个领域中。但它们对各种低表面能的液体反而更加亲液。近年来超疏液（superlyophobic）材料作为超疏水材料的升级和扩展,引发浓厚的研究兴趣。它对几乎所有液体都具有接近150度左右的接触角,可以极大降低固液表面的粘附力和流动阻力,而且压力稳定性比同样结构的超疏水表面更好,因此有望在诸多领域取代超疏水材料并开发出更多新兴的应用。但是,超疏液材料的制备也比超疏", "label": "材料科学与工程", "id": 0}
{"content": "<正>由于负折射率、超透镜以及隐身衣技术的相继提出和验证,超颖材料已经引起了人们的广泛兴趣。手性是超颖材料表现出的一种典型的三维现象。目前,多种三维结构的超颖材料已经被广泛报道,其中由金属原子单层平面组成的金属薄膜是人们主要的研究对象。三维螺旋结构是一种典型的三维结构。据报道,可以将其光学响应扩展到其他频率范围,并可以用作紧凑的宽带圆偏振起偏器。本文构建了一个理想化的几何形状:开始为一个开口环形谐振器（SPR）,随后", "label": "材料科学与工程", "id": 0}
{"content": "<正>有机/无机杂化材料兼具有机及无机组分的性质和功能,与单一的有机物或无机物相比,它们在力学、热学等基本性能和光学、电磁学等功能特性和智能化方面具有明显的优势。本团队的主要研究方向为聚合物基功能杂化材料的构筑和应用,包括纳米无机或有机相的结构设计、合成制备、功能化及其在聚合物基体中的均匀稳定分散,以及杂化材料的结构和形貌调控等;并将这些杂化材料应用于功能纤维、智能凝胶、齿科材料、锂离子电池等领域。已经开发出一系列具有不同功能特性的杂化纤维,如具有传感功能的聚氨酯导电纤维和阻燃功能的再生涤纶;研究制备出具有高力学性能的功能水凝胶及光致热生物功能凝胶;探索了纳米增强树脂在生物齿科材料领域中的应用;并实现了杂化材料在柔性锂离子电池中的应用。", "label": "材料科学与工程", "id": 0}
{"content": "<正>组织修复材料的生物信号调控性能是实现组织再生修复的关键。通过基因治疗技术与组织修复材料结合,赋予组织修复材料更高和可控的生物活性,可望实现具有复杂结构的组织或器官的修复与再生。针对皮肤再生材料血管化速度慢、移植存活率低的难题,将表达VEGF的质粒DNA与胶原-壳聚糖皮肤再生材料结合,通过功能基因在创面的原位特异性转染,", "label": "材料科学与工程", "id": 0}
{"content": "电磁辐射防护服装作为电磁辐射个体防护的主要手段,其中的电磁屏蔽织物的电磁防护性能起到了关键作用。根据制造方式的不同,可将电磁屏蔽织物分为金属纤维混纺交织织物、金属镀层织物、金属多离子型织物、纳米离子型织物等,本文分析了每一种类的优缺点。另外,对市场购买的几种质地的面料进行了电磁屏蔽效能的检测,结果是织物的电磁屏蔽效能与所选用的金属材质具有最为重要的关系,其次是所含金属的含量和织布的紧密度。", "label": "材料科学与工程", "id": 0}
{"content": "<正>近零膨胀材料在精密仪器的制造中具有巨大的应用前景。HfMgW3O12在RT-973K温度区间具有较低的负的线性膨胀系数（-0.77×10-6/K）,HfMgMo3O12在298-1013K温度区间具有较低的正的线性膨胀系数（1.02×10-6/K）。首先采用固相烧结法分别制备出HfMgMo3O12和HfMgW3O12,然后以此两种物质为原料,按W:Mo=x:（3-x）（摩尔比,x=0、0.5、1、1.5、2、2.5和3）的配比混合均匀后,再采用固相烧结法得到固溶体", "label": "材料科学与工程", "id": 0}
{"content": "<正>采用固相反应法制备新的负热膨胀材料SrEr2O4-NiO-SrO复合氧化物,按摩尔比Er:Sr:Ni=（1-x）:x:1（x=0.1、0.3、0.7、0.8和0.9）配制。使用热膨胀仪测试线膨胀系数,XRD分析物相结构,SEM观察显微组织并利用其EDS附件分析测试EDS能谱,用热分析仪对样品进行DSC和TG测试。结果表明,样品成型良好、质地均匀,四种成分（x=0.3、0.7、0.8和0.9）的SrEr2O4-NiO-SrO复合氧化物在655～780K温度区间内均具有负热膨胀", "label": "材料科学与工程", "id": 0}
{"content": "<正>重点研究了具有最大模态阻尼系数的黏弹性材料微结构双尺度拓扑优化设计方法。其中,结构的模态阻尼系数通过模态应变能方法获得,并假设阻尼层在宏观尺度上具有均匀的材料性质,即阻尼材料由周期性的微结构组成。通过有限元法离散材料微结构设计域,其单元密度作为设计变量,并采用SIMP方法进行密度惩罚,宏观结构的模态阻尼系数作为设计目标,通过序列线性规划法", "label": "材料科学与工程", "id": 0}
{"content": "<正>手性点阵材料通过内部微结构旋转和体积应变的耦合可实现动态负等效密度和负体积模量。三维微极理论通过引入中心非对称可以刻划材料手性性质,但退化到二维该理论缺无法描述相应的材料手性性质。我们首先了研究了在手性点阵结构中引入具有动态负等效质量的超材料夹杂,探讨其波传播特性以及低频隔波性能。在此基础上从宏观和微观上发展了相应描述手性点阵材料的连续化", "label": "材料科学与工程", "id": 0}
{"content": "<正>柔性材料的纹理粗糙感不同于硬质纹理表面,是表观纹理结构和机械属性的综合反映。本研究以粗糙表面接触摩擦理论,建立了织物与皮肤之间的静摩擦接触力学模型,并分析了皮下软组织的机械响应对皮肤触觉感受器诱发活动的影响,从而进一步探索织物表面纹理结构及材料属性差异与触觉感受器诱发活动程", "label": "材料科学与工程", "id": 0}
{"content": "<正>表面浸润性是表面科学的重要研究内容之一。制备和研究特殊浸润性表面可加深对表面现象的认识,增强材料性能,扩展材料的应用范围。本文以师法自然为指导思想,应用聚合物材料对具有特殊浸润性生物表面的微观形貌进行模仿,分别从零维到三维利用不同方法制备了超亲水、超疏水和亲水疏水图案化表面、超疏水纤维以及超疏水超亲油的颗粒,系统研", "label": "材料科学与工程", "id": 0}
{"content": "<正>生命体实际上是一个典型的多层次手性体系。作为生命体的基本构成单元,天然生物分子通常都是手性分子,并表现出高度的手性选择性。这些手性分子通过化学键或氢键及疏水相互作用等组装形成具有具有特殊立体构象和功能的生物大分子,这些生物大分子进一步装", "label": "材料科学与工程", "id": 0}
{"content": "<正>金属-有机超分子材料（或称配位超分子材料）泛指通过或强或弱的金属-有机配位相互作用自组装而成的、具有特定功能的金属-有机超分子化合物。根据其超分子结构化学特征,金属-有机超分子化合物可以是分立的、具有规则外形的分子笼（metal-organic containers/cages,MOCs）,或者是多维的、具有周期性均一", "label": "材料科学与工程", "id": 0}
{"content": "<正>自2000年Smith等首次实现介电常数和磁导率同时为负的负折射率材料以来,这一领域引起了人们的强烈关注。已经发现它可以产生负折射、逆多普勒效应等负光学现象。但是并非负折射率是产生负光学现象的必要条件,单轴晶体在满足一定的条件下可产生多种负光学现象,手征介质也可用于实现负折射等负光学现象。本文对各向异性介质和手征介质的负光学现象及其应用进行了较为系统的研究:提出了光线负反射的概念,推导了实现负反射的条件,并在试验中得到了验", "label": "材料科学与工程", "id": 0}
{"content": "<正>金属-有机超分子材料（或称配位超分子材料）泛指通过或强或弱的金属-有机配位相互作用自组装而成的、具有特定功能的金属-有机超分子化合物。根据其超分子结构化学特征,金属-有机超分子化合物可以是分立的、具有规则外形的分子笼（metal-organic containers/cages,MOCs）,或者是多维的、具有周期性均一空间的框架结构（metal-organ ic frameworks,MOFs）,也可以是呈现骨架三维无序、但具有凝胶特征的金属", "label": "材料科学与工程", "id": 0}
{"content": "<正>聚天冬酰肼（PAHy）是一种水溶性好、低毒、可生物降解且不产生免疫原性的有类似蛋白质结构的均聚氨基酸,其侧链的活性肼氨基可与含羧基或醛基的物质发生反应,广泛应用于药物控释、组织工程材料等", "label": "材料科学与工程", "id": 0}
{"content": "<正>自然界中大多数材料都具有热胀冷缩的性质,材料的热胀冷缩是机械电子、光学、医学、通信等领域所面临的普遍问题之一。因此对负热膨胀材料的研究使得膨胀系数可控可调成为可能。在众多负热膨胀材料中,A2M3O12系列材料是研究者较为集中的材料之一,其中A3+为过渡元素或者是稀土元素,M6+为Mo6+或是W6+。", "label": "材料科学与工程", "id": 0}
{"content": "本文采用正交试验原理设计试验配方,选择了VA含量、氢氧化镁添加量、增容剂添加量作为正交试验的三个因素,各因素选取了四个水平,采用L16（4~5）正交表的前三列制定了正交试验表。采用极差分析和多元线性回归分析方法对获得的配方性能参数进行分析,研究了界面改性对MH/EVA/VLDPE复合体系力学性能及介电性能的影响。", "label": "材料科学与工程", "id": 0}
{"content": "<正>生物质材料是以自然界动、植物生长过程中形成的天然高分子物质为原料制成的新材料,目前国内外出现的生物质塑料主要有两类,即,1,填充型生物质塑料,如,木塑等;2,热塑型生物质塑料,如热塑淀粉、热塑醋酸纤维素酯等。目前国内外许多学", "label": "材料科学与工程", "id": 0}
{"content": "<正>生物制造是将生命科学、材料科学、化学以及生物技术融入到制造学科中,是微纳米制造技术和生命科学交叉产生的一门新兴学科。微生物种类丰富,尺寸涵盖纳米与微米级,是天然的可用于纳米、微米及多层次跨尺度加工的基本单元。本文探索并建", "label": "材料科学与工程", "id": 0}
{"content": "<正>如何控制材料表面的粘附性质一直是人们关注的科学前沿热点之一。粘附性质与固体表面的化学组成、微观结构以及外界环境密切相关。近年来,随着纳米科学和仿生科学的日益发展,自然界中很多生物体系中特殊的表面粘附现象和策略受到越来越多的关", "label": "材料科学与工程", "id": 0}
{"content": "<正>控制材料表面的化学和物理性质,进而对包括细胞及生物分子在内的生物个体在表面的行为进行操控是生物材料研究的一个重要任务。在本研究中,响应性聚合物界面材料由于其界面性质对外界刺激优异的响应性,近年来引起了人们广泛的兴趣。其中,异", "label": "材料科学与工程", "id": 0}
{"content": "<正>太赫兹（THz）波是波长在30μm~3mm波段的电磁波,由于技术手段的限制长期以来太赫兹波不被人们所了解。最近20年随着高效能THz源的出现关于太赫兹波的研究才逐渐兴起,但太赫兹技术至今只是处在研究阶段,还远没有实现产业化", "label": "材料科学与工程", "id": 0}
{"content": "<正>4.1前言美国可再生能源实验室将生物质解释为\"…我们星球上丰富的植物是太阳能和化学能的天然仓库,不管是人为栽培,还是野生繁殖,我们将这种数量巨大的可再生资源称为生物质…\"生物质能是人类用火以来,最早直接应用的能源,是唯一的一种可固定碳的可再生能源。由森林资源、农业资源、杂草资源、农村废", "label": "材料科学与工程", "id": 0}
{"content": "<正>6.1介入性治疗材料及器件的产业背景及战略意义介入性治疗,是指在放射设备辅助下,将专用医疗器械插入人体特定部位检查、治疗疾病的方法。介入性治疗作为现代临床治疗学中的第3大诊疗体系,正以其具有微创性、定位准确、可重复性强、并发症发生率低、疗效高的鲜明特点,得到医疗学术界和广大患者的认同。目前可以介入性治疗的部位有:血管、胆道、", "label": "材料科学与工程", "id": 0}
{"content": "为了解决物料在输送、贮存过程中磨损、粘结、堵塞、腐蚀等现象,河南景翔耐磨材料有限公司成功研究出\"耐磨复合微晶板材\",其具有高效的耐磨性、耐高温、耐腐蚀、绿色环保、无放射性毒害等优越的性能。耐磨复合微晶板材的问世,能切实让用户最大限度的节能降耗,增加效益。", "label": "材料科学与工程", "id": 0}
{"content": "纸基摩擦材料是一种采用造纸工艺生产,广泛应用于汽车自动变速箱、摩托车离合器以及各种工程机械中的重要摩擦功能材料。本文主要介绍了湿式摩擦材料的分类及其在工程实际应用中的优缺点,阐述了纸基摩擦材料作为一种重要湿式摩擦材料的优势和特点,并介绍了纸基摩擦材料的发展历史以及国内外纸基摩擦材料的研究现状。在此基础上论述了纸基摩擦材料的发展前景以及我省发展高品质纸基摩擦材料产业的重要意义。", "label": "材料科学与工程", "id": 0}
{"content": "<正>引言:原子转移自由基聚合（ATRP）是目前可控聚合技术中十分有效的方法。材料表面功能化修饰技术中,表面接枝聚合是一重要而有效的方法。surface-initiated ATRP是目前可控接枝聚合表面修饰技术中最成功的方法。另外,ATRP也广泛被用来合成各种高性能本体生物材料。探索新的材料制备技术有利于促进高性能生物材料体系的研发,以满足先进医学技术快速发展的特殊需要。", "label": "材料科学与工程", "id": 0}
{"content": "以壳聚糖为原料,采用流延法制备了壳聚糖膜以及甘油、尿素改性壳聚糖膜。研究了甘油、尿素含量对壳聚糖膜的力学性能和吸水性能的影响,初步探讨了两种不同类型增塑剂对壳聚糖增塑的机理。结果表明,在壳聚糖膜中加入6%的甘油可以在基本不损失拉伸强度的情况下提高壳聚糖膜的断裂伸长率和缝边强力。当尿素的含量超过30%,壳聚糖膜的断裂伸长率会增加,这时薄膜的拉伸强度和缝边强力会下降。甘油含量为4%时对壳聚糖结晶度的影响要高于尿素含量为20%时对壳聚糖结晶度的影响。甘油或尿素改性壳聚糖膜的饱和吸水率显著高于纯壳聚糖膜的饱和吸水率,改性壳聚糖膜的饱和吸水率随甘油或尿素含量的增加而增加。", "label": "材料科学与工程", "id": 0}
{"content": "Metamaterials（超材料）指的是一些通过人工设计的结构实现现出天然材料所不具备的超常物理性质的材料系统。为了应对metamaterials发展所面临的若干制约问题,同时拓展metamaterials思想在功能材料性能改进与提高中的应用,作者提出了metamaterials与天然材料融合的思想。综述了作者课题组近来在该领域开展的一些研究工作。", "label": "材料科学与工程", "id": 0}
{"content": "随着现代医学和生物科技的发展,越来越多的人工材料与器件应用于人体和生物体,例如生物检测器件,可植入材料,组织工程材料等等。在这些应用中存在两个基本的科学问题:细胞与材料在界面上的相互作用,以及生物分子与材料在界面上的相互作用。在这些方面,生物体系中存在一些独特的机制来解决相互作用的问题,这为生物界面材料的研究带来了很多启示。在这些启示的基础上,我们发展了三个主要的研究方向:纳米生物界面材料方向,响应性生物界面材料方向和手性生物界面材料方向,在这些方向上都取得了系列研究进展。这些工作不仅为新型高性能生物材料和器件的开发提供了新的策略和研究基础,而且在生物体系与人工材料相互作用的基础研究方面也具有重要意义。", "label": "材料科学与工程", "id": 0}
{"content": "本文以纸张为模板,多次浸渍Ni（NO3）2-Zr（NO3）4的乙醇溶液,用高温还原法制备生物形态Ni-Zr材料。利用热重分析（TG）,X射线衍射仪（XRD）,扫描电子显微镜（SEM）和能谱分析（EDS）等对材料进行表征。结果显示,试样的失重主要发生在450℃以前,包括水分的挥发,金属Ni和Zr盐的分解和纸张中纤维的分解。通过工艺参数的调控获得了NiO/ZrO2,Ni/NiO/ZrO2和Ni/ZrO2等材料。NiO在高于500℃还原成Ni。随温度升高Ni的晶粒尺寸增大。但ZrO2的粒径大小基本保持不变（约15nm左右）。在同样的烧结温度下,镍含量高的样品较易被还原;经过高温还原处理后的试样继承和保留了滤纸的纤维结构。生物形态多孔Ni/ZrO2材料具有双峰分布的孔隙,大的孔隙孔径约为20～50μm。在纤维上保留了约为0.5～2μm较小的不规则孔隙。", "label": "材料科学与工程", "id": 0}
{"content": "<正>随着光学材料技术的发展,对光学材料计量测试提出了新的更高的要求,光学材料参数计量测试面临新的挑战,常规条件下普通光学参数的计量测试已经满足不了需要,需要从紫外到红外全波段的计量测试。国防科技工业光学一级计量站多年来研制并建立了多台光学材料参数计量测试装置。本文简要介绍光学一级计量站在光学材料方面所做的主要工作,分析光学材料计量测试的发", "label": "材料科学与工程", "id": 0}
{"content": "<正>10.1介入性治疗材料产业背景及其重要地位10.1.1概述介入性治疗是指在高科技医学影像设备的引导下,通过一系列介入材料与器械（或称为微创材料与器械）对疾病进行诊断、治疗的临床医学工程技术。它具有定位准确、创伤小、并发症少、疗效高、见效快、安全可靠等优点,成为目前发展普及速度最快,应用最广泛的医学新兴技术学科之一。微创介入医学的发展改变了人们的传统医疗理念,使得\"微创、无痛、舒适\"成为了21世纪临床医学发展的新趋势。随着超声、核磁共振成像、数字减影血管造影等现代科学技术和", "label": "材料科学与工程", "id": 0}
{"content": "<正>16.1环境友好材料产业背景及其重要地位引言人口膨胀、资源紧缺、环境恶化已成为人类社会面临的三大难题。材料是人类赖以生存和发展的物质基础,同时材料生产与加工又是资源消耗和环境污染的主要源头。随着人类文明的进步,伴随材料生产而来的资源及环境问题也已极大地威胁着人类环境。因此,如何协调材料与环境的可持续发展问题就显得十分重要。所谓环境友好材料是指同时具有满意的使用性能和优良的环境协调性、及可接受的经济性的材料;或是能够改善环境质量的一些功能材料。", "label": "材料科学与工程", "id": 0}
{"content": "<正>L1水泥工业节能减排发展及展望隋同波;中国建筑材料科学研究总院L2先进电池材料的清洁循环利用及其制备技术进展徐盛明;清华大学L3SnAgCu无铅焊膏可印刷性及焊点微观结构研究刘文胜;中南大学粉末冶金国家重点实验室焊膏的印刷质量及焊点的微观结构直接影响产品的最终性能和使用效果。本文以紧耦合气雾化法制备的SnAgCu合金粉末和经过表面改性处理的该粉末为原料,对不同质量配比下焊膏的流变和塌陷性能以及焊点的微观结构进行研究。采", "label": "材料科学与工程", "id": 0}
{"content": "通过对现行市场摩托车鼓式制动器无石棉摩擦衬片的应用分析表明,铜纤维无石棉摩擦衬片由于具有高的热导率、良好的塑性与氧的亲和力小、对摩擦对偶无伤害以及对摩擦对偶的材质要求也较低等优势,必定在相当长的时间中得到广泛应用,而且有相当大的市场空间。", "label": "材料科学与工程", "id": 0}
{"content": "通油过滤材料本身,在通油过程中若将油中水份滞留于滤材空隙里,其滤层会在低温下形成冰冻。为避免这一险情,滤材研制和生产过程应重视此项目的检测,特别是滤材要规定该项目检测的方法标准。", "label": "材料科学与工程", "id": 0}
{"content": "玻璃化是一种新的低温保存方法,可通过提高保护剂浓度或增大降温速率两个途径实现溶液的玻璃化,但高浓度的低温保护剂会对细胞产生毒性损伤和渗透压损伤,因此一般需要快速的降温速率来实现低浓度保护剂的玻璃化。震荡热管具有强化传热的性能,本文综述了国内外震荡热管的研究现状,讨论了其提高保护剂溶液降温速率的技术路线,并分析了应用于玻璃化保存的可行性。震荡热管为细胞的玻璃化保存提供了较好的技术支持。", "label": "材料科学与工程", "id": 0}
{"content": "<正>合成了两种在分子结构中同时含有荷正电基团和荷负电基团的两性离子聚醚砜:羧乙基季铵化聚醚砜（CB-PES）和磺乙基季铵化聚醚砜（SB-PES）。测试了这两种两性离子聚醚砜的基本性能。两性离子化之后,所得聚醚砜的表观粘度有所降低。拉伸强度降到了与磺化聚醚砜相当的水平。与传统聚醚砜相比,两性离子聚醚砜的溶解性能变得很差。在我们的试验中只发现DMSO能将这两种两性聚醚砜完全溶解。这也许为开发具有特异耐溶剂性能的材料提供了参考依据。此外,我们进行了两性离子聚醚砜对蛋白质的吸附试验。结果表明,羧乙基季铵化聚醚砜（CB-PES）对溶菌酶（LYZ）具有特异抵抗性能。", "label": "材料科学与工程", "id": 0}
{"content": "采用静电纺丝法制备了有序的PS/PANi复合纳米纤维膜,然后通过视频光学接触角测量仪拍摄水滴在纤维膜上沿不同取向滚落的过程,结果发现:沿着纤维有序方向水滴可以滚落,而在纤维膜的无序方向水滴无法滚落。", "label": "材料科学与工程", "id": 0}
{"content": "<正>本文使用低温固相法,以稀土、联咪唑、噻吩甲酰三氟丙酮为原料,成功地制备了一种稀土—联咪唑—噻吩甲酰三氟丙酮的三元配合物。固相化学反应是指有固体物质直接参与的反应,固相反应由于不使用溶剂,具有高选择性、高产率、", "label": "材料科学与工程", "id": 0}
{"content": "超导材料因具有零电阻、完全抗磁性等奇特物理性质,可广泛应用于磁共振成像、高能粒子加速器、可控核聚变及磁悬浮列车等领域。因此,超导技术是21世纪具有重大经济和战略意义的高新技术,被世界各大国所重视。而高磁场的产生和应用研究对极端条件科学设施、生物医学工程、国防特种装备以及高精度的科学仪器都具有重要的意义。本报告在简要介绍超导材料发展历程的基础上,重点综述了实用化超导材料制备及性能、高场超导磁体的最新研究进展,并对高场超导磁体的主要应用进行简要介绍与思考。", "label": "材料科学与工程", "id": 0}
{"content": "高温超导线圈、电缆等结构的失超是一典型力-热-电极端多场相互作用的非线性瞬态失稳过程,其失超的触发、传播行为及力学响应不仅受到超导结构的组成材料、复合结构特征,更与超导材料与结构的极端运行环境等多因素密切关联。针对具有环氧浸渍与绝缘材料分层的高温超导复合线圈结构,本文针对超导材料极端多场运行环境下的行为特征,建立了二维多层力-热-电耦合的失超分析模型,包含结构变形动力学、热传导以及感应电场方程等,进一步基于有限元方法求解了耦合场基本方程,获得了失超过程中结构内部温度场及力学场的分布及演化特征。结果表明:高温超导复合线圈结构的多场行为与失超传播行为表现出显著的各向异性;绝缘层及浸渍材料物理及几何特征对该结构失超过程温度及应力水平有显著影响,相关结果有望为高温超导线圈及磁体多场下结构以及失超检测和保护设计提供理论基础。", "label": "材料科学与工程", "id": 0}
{"content": "本文基于传输矩阵法和双流体模型研究了钇钡铜氧（YBCO）薄膜在中红外波段的光吸收特性。在通过与文献中的远红外波段实验结果进行对比从而验证了计算模型的有效性之后,分别对超导态和正常态下的YBCO薄膜在2～20μm波段范围内的光吸收特性进行了数值仿真,结果显示:一方面,两种状态下YBCO薄膜在中波外波段的光吸收率基本相等,但在波长较大或温度差异较高时,两者还是有较为明显的不同;另一方面,薄膜的厚度持续增加虽然会提高吸收谱的波峰值,但也会降低其波谷值。", "label": "材料科学与工程", "id": 0}
{"content": "超导体具有的零电阻和完全抗磁性等特性吸引着大家的热切关注。到目前为止,数以万计的超导材料已经呈现在大家的面前。然而,这些超导体的超导转变温度都低于室温。从而需要提供合适的低温环境来应用超导材料。于是设计合成室温超导体一直是个梦想。如何让梦想成真有着多种思路,但本质上都是依据已有的知识进行推测。首先我们需要找到一种方案来确定哪类化合物可能是超导体。然后或许有机会确定哪些化合物可能是室温超导体。在已知的超导体中,铜基超导体非常引人关注[1],这类超导体在常压下可以获得130K的超导转变温度。另外一类超导体是铁基超导体[2],其体相的超导转变温度可以达到约60K,而薄膜相的转变温度可以达到约100K。这两类超导体的共同特征是都可以看作是由半导体材料掺入一定量的电子或空穴而形成的。例如(R1-xCex)2CuO4 （R=Pr、Nd、Sm、Eu）[3]和BaFe2-xNixAs2[4]是电子掺杂型超导体,而YBa2Cu3O7-δ[5]和Ba1-xKxFe2As6]2是空穴掺杂型超导体。于是自然就会想到其他类的超导体是否存在类似的现象。比如,Ba1-xKxBiO3-δ是钙钛矿类BaBiO3-δ基空穴掺杂型超导体,是否存在类似的电子掺杂型超导体?我们应用固相合成法合成了Ba1-xLnxBi0.20Pb0.80O3-δ（Ln=La, Ce, Pr, Nd, Sm, Eu, Gd, Tb, Dy, Ho, Er, Tm, Yb,和Lu）系列化合物。细致的研究发现,Ba1-xPrxBi0.20Pb0.80O3-δ存在电子掺杂型超导体[7]。从而为理解超导体的出现规律提供了新的数据。下图给出了相关体系超导转变温度与掺入稀土量之间的关系。", "label": "材料科学与工程", "id": 0}
{"content": "采用可变换位置、频率和强度的动态钉扎中心使得临界电流密度具有高度的可调性和易操作性。由于激光的局域热效应引起超导体局部温度的改变,将可移动激光束照射于超导体的区域作为动态的钉扎中心,这种时间相关的钉扎势能使超导体局部的温度高于临界温度成为正常态,而没有激光作用其它的区域仍然保持为超导态。通过探讨激光的频率和作用在超导内的位置对超导体临界电流密度的影响,揭示超导涡旋结构与激光强度和作用位置之间的关系。相比于静止的钉扎中心,如图1所示可移动的钉扎中心伴随着频率和强度的改变使其具有高度的可调控性。运用非均匀的光照以及可变换强度和频率的激光作为运动的钉扎中心调控超导体的临界电流具有重要的科学意义。", "label": "材料科学与工程", "id": 0}
{"content": "基于热激活磁通蠕动模型,考虑低温强磁场条件,建立一个含纳米夹杂的YBaCuO超导块体的有限元模型,将该超导块体置于脉冲强磁场环境中,在脉冲励磁过程中研究磁通粘滞流动对超导块体-纳米夹杂基体系统磁弹性行为的影响。首先,当物体的尺寸趋于微纳米尺度时,由于比表面积急剧增加,表面效应在应力分析中将占据重要的地位。因此,拟依据Gurtin-Murdoch边界弹性理论得到表/界面处的边界条件,通过保角变换方法和级数展开法,求解出任意形状纳米夹杂的周边应力场。在此基础上,利用平面应变方法,详细计算在含纳米夹杂的超导块体中磁通粘滞流动速度v0对含纳米夹杂的超导基体系统应力分布、位移及有效磁致伸缩的影响。", "label": "材料科学与工程", "id": 0}
{"content": "随着对超导材料特性理解的深入,人们对精确调控原子尺度（单晶或者单条晶界层面）物理性能的要求愈来愈迫切。尽管铜氧化物高温超导材料的微观导电机制至今仍不清楚,但不妨碍我们寻找原子尺度上的物理量同宏观性能间的关联。为此,我们开展了针对超导YBa2Cu3Ox单晶的第一性原理以及针对其单条晶界的分子动力学研究,期望可以提炼出特征物理参量,并建立起其与宏观物理量间的关联模型。通过对高压下的YBa2Cu3O7单晶进行第一性原理计算,我们发现CuO2平面上的电荷密度的变化可以定性表征超导电性（比如,超导转变温度Tc）的变化。通过比较高压下的实验结果,进一步发现,CuO2平面上Cu-3d电子态的占据数的改变可以定量表征空穴浓度nh的改变。另外,引入四方性的概念,给出四方性η的物理定义,并结合电荷转移模型,最终给出了如图1（a）所示的压力（单轴应变和静水压力）和掺杂对超导电性的影响关系模型。除此之外,通过对YBa2Cu3O7单条晶界不同晶界角θ的O扩散活化能?EGB的分子动力学计算,我们发现晶界区域O的?EGB随着晶界角θ指数变化,如图1（b）所示。这种关系很容易联系到晶界导电能力随着θ的指数下降关系。因此,?EGB有可能作为晶界导电能力的一种特征表征量。", "label": "材料科学与工程", "id": 0}
{"content": "由于REBCO涂层超导带的一些特殊结构特征,带材中三层宽厚比极大的薄层（银层,超导层和缓冲层）,在3D有限元分析中网格剖分数目大而且单元奇异性增大,进而导致计算量极大。为了有效解决由于REBCO超导带中各层在3D有限元模型网格划分和计算上带来的困难,并且尽可能精确构建带材真实结构,本文建立了高效的REBCO涂层超导带材的3D/2D混合维度有限元模型,系统模拟了从超导带材热处理加工到外荷载作用下的全过程弹塑性力学行为分析。基于该模型首先研究了REBCO涂层复合超导带材加工制备过程降温至室温以及液氮环境下各层残余热应力/应变特性;在此基础上进一步研究了降温至室温和77 K环境中带材在单轴向拉伸变形下以及弯曲变形条件下的力学行为。研究结果表明:各层材料热膨胀系数的不匹配导致强的残余热应力,并使得超导薄层处于压缩状态,而银覆盖层与铜包裹层受到拉伸作用,哈氏合金在室温时的残余热应力/应变几乎为零,当温度降低至77 K后表现为轴向压缩残余热应力/应变,各层轴向残余热应力/应变值均随温度的降低增大;单轴拉伸与弯曲变形下,复合带材各层包括银覆盖层、铜包裹层、哈氏合金基底、超导层和缓冲层依次达到屈服极限,计算结果与实验结果吻合良好。进一步,基于内聚力模型建立了YBCO涂层复合超导带材层间剥离失效和破坏问题的3D/2D混合维度有限元数值模型,实现了对超导复合带材在横向拉伸荷载作用下的剥离力学行为的定量仿真。结果表明:层间剥离过程中出现两个应力集中区域,一个位于加载边界处,另一个位于裂纹尖端附近,剥离层发生位置与界面结合强度有关;带材的横向拉伸加载面以及初始缺陷均对剥离强度产生显著影响等。该3D/2D混合维度模型不仅具有较高的计算精度,而且相比于3D模型计算效率得到很大提高。", "label": "材料科学与工程", "id": 0}
{"content": "高温超导材料在传输电流及交变磁场作用下的磁热耦合和失超是目前超导研究的重要方向。本文建立超导磁-热耦合模型,通过求解描述超导磁通运动的磁扩散方程与热扩散方程,数值分析高温超导股线传输直流电以及高温超导带材处于交变磁场中的失超传播过程。超导股线由一维热传导模型分析,研究了失超传播速度随时间的变化以及工作电流对失超传播速度的影响,结果表明,失超速度随时间先减小后稳定,随着工作电流的增大而增大;对于交变磁场中的带材超导体,建立二维磁-热耦合模型,研究了失超速度随时间的变化以及磁场幅值和频率对失超传播速度的影响,结果表明在整周期时刻,失超传播速度随着时间的增大而减小,失超传播速度随着磁场幅值的增大而增大,随着频率的增大先增大后减小。", "label": "材料科学与工程", "id": 0}
{"content": "σ键是自旋相反的一对电子形成的束缚在一起的自旋单态,这种化学键是由两个原子轨道沿着轨道对称轴方向相互重叠而成,具有较大的重叠程度。σ电子对离子实的晶格振动非常敏感,与声子的作用很强,是稳定晶体结构的一个重要因素。但通常σ能带都深埋在费米能级以下,并不导电。而在一些高Tc的超导体（如二硼化镁和硫化氢等）中,σ带都是穿过了费米面,对超导电性有着很大贡献。将σ电子金属化很可能是得到高的超导临界温度的一种有效手段。通过这一物理图像,我们可以得到关于高Tc的电声超导体的描述符,并通过第一性原理计算和团簇展开方法在LiB1+xC1-x系列结构中搜索新的可能的高Tc超导材料。", "label": "材料科学与工程", "id": 0}
{"content": "<正>如果材料中除了三维基本晶格的周期外还存在新的周期,则这种结构被称为调制结构。如果新的周期与基本结构相应方向的周期之比为有理数,则称之为公度调制结构,或超结构;如果之比为无理数则称之为无公度调制结构。公度调制结构具有三维周期性,可以按照常用的", "label": "材料科学与工程", "id": 0}
{"content": "<正>随着人们对超导材料的持续探索,大量的超导体己经被发现,其中包括著名的1111型[1]和122型[2]超导体。本文我们报告一种含有稀土金属和过渡金属的层状新氧化物,它结合了1111型和122型的结构特点。这个新化合物出现在1111型和122型之间的狭小相区,所以导", "label": "材料科学与工程", "id": 0}
{"content": "<正>我们在高压高温条件下进行层状铜氧化物高温超导体Cu Ba2Ca2Cu3O8+x（Cu-1223）的制备,结果合成的样品是多相的,通过M-T测试确定其超导转变温度Tc>68K,计算超导相含量为24.2%,并对合成样品进行后期热处理,分别在O2和N2环境不同温度下进行退火,", "label": "材料科学与工程", "id": 0}
{"content": "SmFeAsO1-xFx具有极高的上临界场（>100 T）及已发现铁基超导体中最高的临界转变温度（~56 K）,具有很强的应用潜力。本研究在300-500°C的温度区间,利用热压工艺和常压热处理工艺分别制备了一组含Sn添加的SmFeAsO1-xFx超导带材,所得的Cu包套超导带材获得了2.37′104 A cm-2（4.2 K,自场）的临界电流密度。在Sn添加剂的作用下,带材中的超导晶粒在300°C的低温下即可发生晶粒的生长和连结,提高晶粒连接性,获得较大传输临界电流密度。这种低温热处理工艺与过去的高温热处理工艺（900-1100°C）相比,可以使得带材能够在较长时间的热处理后保持临界电流密度,并且能够解决Cu包套易与超导芯反应而无法直接作为包套的问题。", "label": "材料科学与工程", "id": 0}
{"content": "<正>金属氢被认为是传统的室温超导体,但是迄今为止在低于388 GPa的压力范围内仍未获得金属氢。由于化学预压作用,富氢化合物比纯氢更容易金属化,是潜在的高温超导体。最近在理论和实验上发现硫氢化合物在高压下的超导转变温度（Tc）达到203 K[1-4],创造了高温超导新纪录,进一步推动了人们对富氢化合物超导电性的研究。我们采用基于密度泛函理论的第一性原理计算方法,结合晶体结构搜索技术,探索卤族富氢", "label": "材料科学与工程", "id": 0}
{"content": "<正>富氢材料被认为是潜在的高温超导体,其中超导转变温度高达200K的H3S[1-4]的发现,掀起了新一轮富氢材料超导电性研究的热潮。我们采用基于密度泛函理论的第一性原理计算方法,结合晶体结构预测技术,对1~4倍胞的ZrH2进行了结构预测模拟,发现了一系列候选结构:Fm3m、I4/mmm、P4/nmm、Cm ma、", "label": "材料科学与工程", "id": 0}
{"content": "<正>在强的电磁场条件下运行时,超导体会受到较大的电磁力作用。高的电磁力会产生显著的力学变形从而影响超导体的安全运行。大多数超导材料为金属基复合材料,且超导丝易发生脆性断裂。超导芯丝的断裂一方面降低超导体传输电流的能力,另一方面会影响超导体中的电磁稳定性。由于超导复合材料中芯丝众多,", "label": "材料科学与工程", "id": 0}
{"content": "<正>高温超导块体具有较高的临界电流密度并能够俘获较高的磁场。超导块体在得到高俘获场的同时也会受到相当大的电磁力,由于材料自身的脆性超导体很容易发生破坏。本文根据高温超导体在电磁力作用下的受力机制,研究了圆柱形高温超导体内的应力分布。利用Kim临界态模型和有限差分方法,基于实验给出", "label": "材料科学与工程", "id": 0}
{"content": "稀土钡铜氧超导体在液氮温区可以承载的无阻电流已达到MA/cm~2级以上,其不可逆场也高达7 T,因此,该材料在强电领域具有重大的应用前景。目前,以稀土钡铜氧超导体作为涂层的千米长带（也被称之为第二代高温超导长带）已经制备出来,单根超导带材的无阻电流也达到300—500A/cm（77 K）,但由于带材价格昂贵,严重制约了超导技术的大规模应用。因此,探索二代高温超导带材的低成本制备技术成为当前超导实用成材技术的发展方向。目前,有多种技术用于制备稀土钡铜氧超导涂层,如脉冲激光技术（PLD）、金属化学气象沉积技术（MOCVD）、反应共蒸发技术（RCE）、化学溶液技术（MOD）等,也都取得了不错的效果,制备出了高质量的二代带材,但产业化方面究竟是哪种技术最具优势,目前尚不明确。MOD技术原料利用率最高、不需要真空系统,设备投入低,是未来二代高温带材产业化的最具竞争力的技术路线之一。本文综述了近年来MOD技术的发展情况,并通过掺杂制备出了超导临界电流密度达到10 MA/cm~2的超导涂层。", "label": "材料科学与工程", "id": 0}
{"content": "<正>早在1935年Wigner等人就提出了绝缘的固态氢在高压下转变成金属状态,即金属氢,学术界认为它极有可能是室温超导体。但是,目前实验压力已经达到388万大气压（GPa）左右,仍然没有获得氢金属化的直接证据。由于化学预压的作用,富氢材料比纯氢更容易金属化,是潜在的高温超导体,有望成为超导家族的新成员-氢基超导体。我们课题组采用基于密度泛函理论的第一性原理计算方法和原位高压实验测量技术,探索了H3S及其它富氢化合物在高压下的晶体结构及超导电性。首次", "label": "材料科学与工程", "id": 0}
{"content": "<正>利用高效的CALYPSO软件结合第一性原理计算从理论上对TemHn（m=1-3,n=1-8）晶体在高压下进行了结构预测。找到了四种非常规化学计量比化合物H4Te、H5T2、HTe和HTe3。呈现出了一个与硫-氢和硒-氢截然不同的势能图。并且H4Te成为硫族元素中氢化物的最高的富氢化合物。它们都属于高温超导体,超导临界温度高达104 K。从化学成键上来讲,碲-氢化合物中主要是离子键,而且H4Te和H5T2分别包含了新奇的H2准分子和H3单元。我们研究的碲-氢化合物的不同属性非常有利于研究者们更深层次的理解高压下硫族氢化物", "label": "材料科学与工程", "id": 0}
{"content": "<正>最近,有报道指出1,电子空穴不平衡的Ca0.73La0.27Fe As2是112体系的母相,其中连续地发生了单斜到三斜晶系的结构相变和反铁磁相变。有趣地,在该母体中电子和空穴掺杂都能抑制反铁磁相变,激发超导电性2,3。我们计算结果表明,未掺杂的Ca Fe As2在压力下经历一系列的结构相变,在32 GPa附近发生单斜（P21/m）到正交（Cmcm）的结构相变,在94 GPa附近又变为四方晶格（P4/mmm）。因此,我们对低La含量的112单晶进行了高压电学性质测量,以期验证这些相", "label": "材料科学与工程", "id": 0}
{"content": "FeS是一种受到广泛关注的材料,尤其是其于最近被发现在5K下具有超导性[1]。但是,FeS的超导机制还尚无定论。随着压力的增加,FeS会发生一系列由压力诱发的相变[2]。通过使用第一性原理计算方法,我们模拟了FeS的压力相变[2],研究了FeS在压力变化下各相的相对稳定性,并计算了FeS不同相的电子结构和声子谱。结合使用Migdal-Eliashberg理论[3],我们计算了FeS各相的电声耦合强度和BCS超导临界温度,探讨了其可能的超导机制。", "label": "材料科学与工程", "id": 0}
{"content": "<正>自石墨烯被发现以来,探寻其他新型二维晶体材料一直是二维材料体系研究的热点领域。过渡族金属碳化物结合了陶瓷和金属的特性,具有很高的强度和硬度。此外,在过渡族金属碳化物中,不少材料如Mo2C、W2C、WC、Ta C及Nb C等都具有超导特性。最近我们在基于高质量二维过渡族金属碳化物晶体上展开了基于二维超导物性的低温输运研究[1]。通过化学气相沉积（CVD）方法,在高温下生长出超薄二维Mo2C晶体。这些", "label": "材料科学与工程", "id": 0}
{"content": "<正>钙钛矿结构的BaBiO3是超导氧化物BaPb1-xBixO3（Tc 13K）和Ba1-xKxBiO3（Tc 30K）的母体化合物[1-4]。我们先前的研究表明,Ba1-xKxBiO3可以利用BaBiO3与KOH和KF进行的拓扑反应得到[5]。BaPb1-xBixO3也可以利用类似的拓扑反应转变为Ba1-xKyPb1-xBixO3超导体（Tc 30K-9K）[6]。为了进一步拓展这类拓扑反应在超导体合成中的应用,我们开展了BaO-Bi2O3-MOx（M=Ln）体系相关系的研究来探寻合适的反应底物(类似于上面提到的", "label": "材料科学与工程", "id": 0}
{"content": "<正>本文介绍了在REBa2Cu3Ox（REBCO）超导体晶体生长及材料合成方面,开展的相关系、微观生长机制及性能研究结果。内容包括:溶解度曲线和大尺寸REBCO晶体的生长;RE-Ba-Cu-O相关系和优越性能REBa2Cu3Ox晶体的制备;RE-Ba-Cu-O薄膜热稳定性现象、机理、影响因素和应用。", "label": "材料科学与工程", "id": 0}
{"content": "<正>在铁基高温超导体相图中,超导相经常存在于铁基材料正交相和四方相相变消失点附近。基于这种普遍性,一种存在于超导相附近只有四重旋转对称性破缺而没有平移对称破缺的相列序被广泛研究。在加压退畴的铁基材料中,电阻率[1],ARPES[2],中子[3]等实验均证实了在结构相变温度Ts以上", "label": "材料科学与工程", "id": 0}
{"content": "<正>以稀土钡铜氧超导体作为涂层制备出来的高温超导长带是目前最具大规模应用前景的超导材料。该带材也被称为第二代高温超导带材。目前,制备第二代高温超导长带的技术路线有多种,包括RABiTs+MOD、ISD+PLD、IBAD+PLD、IBAD+MOCVD、IBAD+RCE等。这些技术路线中那种最具产业化前景,本文将对此进行探讨,并在此基础上对IBAD+MOCVD技术路线的进展情况进行简单介绍。", "label": "材料科学与工程", "id": 0}
{"content": "<正>建立了一个超导股线的三维实体模型,通过有限元方法对股线在轴向和横向载荷作用下的力电行为进行了分析.得出了超导股线的应力应变和电流密度及磁场的分布,讨论了外部载荷对股线输运性能和交流损耗的影响.", "label": "材料科学与工程", "id": 0}
{"content": "<正>对圆柱形高温超导块材在零场冷却和场冷却下励磁过程中的应力进行了研究.", "label": "材料科学与工程", "id": 0}
{"content": "<正>研究了非超导相圆形夹杂对高温超导块材内部径向线型裂纹在电磁力作用下的断裂行为的影响.", "label": "材料科学与工程", "id": 0}
{"content": "<正>基于密度泛函理论与第一性原理,开展了低温超导材料Nb3Sn在预加单轴拉、压应力作用下的超导电性、磁性、温度等临界参数的数值模拟.文中进一步针对超导材料Nb3Al的单轴拉/压变形下的临界场特性进行数值仿真,并进行了对比与讨论。", "label": "材料科学与工程", "id": 0}
{"content": "<正>综述了国际国内超导带材的主要研究进展及现状,重点介绍兰州大学电磁固体力学研究小组在YBCO高温超导带材接头焊接技术方面的主要进展,以及焊接接头的力学特性,损耗特征等.", "label": "材料科学与工程", "id": 0}
{"content": "<正>基于电子散射钉扎机制,由Boltzmann输运方程得到了超导多晶材料中受晶粒尺寸和电子晶界散射性质影响的电子有效平均自由程,并利用合作钉扎理论建立了描述Nb3Sn超导材料f临界电流密度晶粒尺寸效应的模型.", "label": "材料科学与工程", "id": 0}
{"content": "<正>对实验所用的YBCO超导带材绕制的线圈的失超行为进行数值模拟,研究分析线圈在液氮冷却条件下的失超行为与初始热扰动源和线圈的传输电流大小之间的关系,从而总结分析有效的失超判定准则.", "label": "材料科学与工程", "id": 0}
{"content": "<正>基于Kim临界态模型和Maxwell方程,通过考虑超导块材内部屏蔽电流的穿透历史过程,建立了以屏蔽电流穿透深度为自变量的隐式方程,通过数值求解,计算了不同场冷条件下高温超导悬浮系统的悬浮力.计算结果与实验结果吻合很好.悬浮力与场冷高度的这些变化规律可以用超导块材内部屏蔽电流的穿透情况进行很好地解释.", "label": "材料科学与工程", "id": 0}
{"content": "<正>基于广义热传导的L-S耦合热弹性理论,建立了一维超导带材失超情形下的热传导、热应力分析模型,运用FEM数值求解并获得了超导带材发生绝热失超过程中温度、变形以及应变率随时间的演化与变化特征,进一步讨论了热松弛效应和热弹耦合效应对超导材料失超中温度场和力学场分布的影响。", "label": "材料科学与工程", "id": 0}
{"content": "<正>基于Maxwell电磁理论、热传导方程及热弹性理论结合超导体的E-J本构关系,对超导薄膜在外加磁场变化过程中的磁通崩塌行为进行研究.", "label": "材料科学与工程", "id": 0}
{"content": "<正>基于低温应变传感片、无线应变仪以及低温、磁场的补偿技术,建立了低温多场环境下的应变测试技术与方法,可实现高精度下低温力学性能的实时测量;提出了基于应变测量的超导失超检测新方法以及在此基础上给出了超导磁体失超应变率的失超测量判据,其有效性在不同规格超导磁体实验中得到了验证.", "label": "材料科学与工程", "id": 0}
{"content": "<正>运用激光拉曼光谱测量和研究氧化物材料的相变和品格振动所取得的主要成果有以下特点:（1）首次以激光拉曼光谱低温变温测量发现钇钡铜氧高温超导体234K结构相变,确认它为铁电相变。国际一流刊物《相变》序言指出:Dr.Zhang首先发现它是铁电相变。该成果被国际权威刊物Phys.Rev.Lett.等23种一流刊物38篇论文引用。", "label": "材料科学与工程", "id": 0}
{"content": "<正>20世纪80年代后期发现的高温超导材料是在液氮温区范围内才具有超导性能的。显然,在超导状态下研究这些材料是非常重要的。目前,世界上商品扫描电镜所附的冷冻样品台工作温度为≥150K,仅适用于生物样品的冷冻观察。为了满足研究高温超导材料的需要,在原有Hitachi X-650扫描电子显微分析仪的基础上于1992年研制成功液氮温区的低温样品台、电子束调制装置以及电压信号检测系统,首", "label": "材料科学与工程", "id": 0}
{"content": "<正>1.新型铁基超导体微结构研究铁基高温超导体的出现揭起了新一轮高温超导的研究热潮,同时也为高温超导体的理论和实验研究提供了机遇和挑战。超导材料存在丰富的微观结构和结构相变,这些结构性质是理解其电子结构和主要物理性能的基础。为对超导体的输运性能及其超导机制进行深入分析,不仅需要知道体系的平均结构信", "label": "材料科学与工程", "id": 0}
{"content": "<正>高温超导氧化物出现以来,元素替代方法一直是人们探索高温超导机制、改善材料性能和寻找新型高温超导材料的重要途径。分析替代元素的引入对超导材料的成像、微结构和超导电性等方面的影响具有重要的意义。由于大多数杂质相的散射较强,加之拉曼光谱对Y系材料的正交和四方相也相当敏感,因此把拉曼光谱作为Y系材料相结构分析和杂质相检测的有力工具是很适宜的。获奖者用此方法分析", "label": "材料科学与工程", "id": 0}
{"content": "高温超导体因其无阻特性很适合作为一种电磁屏蔽材料。本文报告了一种基于高温超导线圈组的电磁屏蔽系统,该屏蔽系统可无源自动抵消外界干扰磁场,这种磁屏蔽系统的优势有两点:第一,磁场屏蔽方向光学透明,第二对于低频磁场的屏蔽能力较好。这种磁屏蔽系统与传统屏蔽方式形成了很好的互补。本文详细介绍了这种屏蔽系统的结构,介绍了系统在人工外加磁场和实验室环境下的屏蔽能力测试结果。结果显示该系统在0.01-200Hz区间对外界磁场形成了至少40d B以上的屏蔽能力。", "label": "材料科学与工程", "id": 0}
{"content": "以YBa2Cu3O7-δ（YBCO）为代表的第二代高温超导带材具有优异的电学性能,在电力传输、电能存储、强磁场等领域有着非常广阔的应用前景。本研究基于离子束辅助沉积（IBAD）技术和金属有机化学气相沉积（MOCVD）法在哈氏合金基带Hastelloy上两面同时生长多层非晶Y2O3/IBAD-MO/homo-MgO/LaMnO3（LMO）缓冲层和YBCO超导层薄膜。通过调制缓冲层表面形貌和微结构,研究界面扩散和应力机制,获得YBCO薄膜的微结构和电学输运特性变化规律,实现YBCO的可控生长。成功制备出高性能的YBCO超导薄膜,临界电流密度Jc超过3MA/cm~2,临界电流Ic达到200A。", "label": "材料科学与工程", "id": 0}
{"content": "阐述了高温超导材料和超导技术的发展历程,高温超导材料的应用领域,以及产业化发展研发方向。", "label": "材料科学与工程", "id": 0}
{"content": "<正>金属氢是当前人类社会发展史上具有广泛应用前景的研究课题之一。其不仅是核聚变的主要原料,而且可以作为超高能炸药,可以用于小尺寸、小重量、高性能的运载火箭或常规武器。其次金属氢是一种高温超导体,其超导转变温度在室温附近。用金属氢输电,输电效率在99.7%以上,如制造发电机,其重量不到普通发电机重量的10%,而输出功率可以提高数十倍。富氢化合物作为一种含氢量极高的储氢材料,与金属氢拥有很多相似的物理性质,如较高的德拜温度,较高的超导温度,以及声子电子之", "label": "材料科学与工程", "id": 0}
{"content": "本文介绍了150 kJ/100 kW直接冷却高温超导磁储能系统的总体结构和基本试验结果。该系统主要由超导磁体、低温系统、功率调节系统和监控系统组成。实验结果表明,通过直接冷却将储能磁体成功冷却到20 K以下;储能磁体的直流临界电流达到180 A,临界储能量为157 kJ,磁体中心场强为4.5 T;监控系统和变流器能控制SMES与系统快速独立的在四象限进行有功功率和无功功率的交换;在电力系统动态模拟实验中,SMES能有效抑制电力系统中因发电机机端短路故障引起的功率振荡。", "label": "材料科学与工程", "id": 0}
{"content": "本文介绍了100 kJ/50 kW直接冷却高温超导磁储能系统的总体结构和基本试验结果。该磁储能系统主要由超导磁体、低温系统、功率调节系统和主监控系统组成。实验结果表明,通过GM制冷机的直接冷却将储能磁体成功冷却到20 K以下;储能磁体的直流临界电流达到200A,临界储能量为100 kJ,磁体中心场强为4.5 T;主监控系统和变流器能控制SMES与系统快速独立的在四象限进行有功功率和无功功率的交换;在电力系统动态模拟实验中,SMES能有效抑制电力系统中因发电机机端短路故障引起的功率振荡,后续将会把该SMES用于微网中,验证其在微网中的运行性能。", "label": "材料科学与工程", "id": 0}
{"content": "<正>在能源日趋紧缺的形势下,高温超导材料的应用具有可观的前景。经济、高效、节能的REBCO超导涂层导体的制备技术成为其大规模应用的关键,目前,非真空的化学溶液沉积技术是降低涂层导体制备成本的重要途径。本文中空气条件下制备了NiO薄膜,并在NiO薄膜上使用无氟化学方法制备了SmBiO3薄膜,作为REBCO超导涂层导体的缓冲层。研究了NiO薄膜质量对制备SmBiO3薄膜的影响,旨在为REBa2Cu3O7-δ涂层导体的制备提供一条非真空全化学法的途径。", "label": "材料科学与工程", "id": 0}
{"content": "以银为基体的超导Bi2Sr2Ca Cu2Ox多芯圆线具有非常复杂的微观结构。微结构分析发现,热处理后,超导纤维在银基体中无规则生长,导致超导多芯圆线的内部结构变得非常复杂:超导纤维表面极其不规则,呈锯齿状,有板状结构,甚至超导纤维之间存在很多桥接状态。为了研究这种复杂微结构对超导Bi2Sr2Ca Cu2Ox多芯圆线宏观力学与导电特性的影响,必需的前提是准确表征超导Bi2Sr2Ca Cu2Ox多芯圆线的复杂微结构。研究发现,超导纤维表面轮廓有着非常明显的分形特征。在此基础上,本文构建了可有效、准确表征超导纤维粗糙表面的三维空间模型。与以前模型相比,本文模型不但能抓住纤维粗糙表面的分形特征,而且,解决了二维模型无法实现的不同位置纤维表面空间重叠问题以及超导纤维之间桥接问题。与单轴拉伸的实验结果和二维数值模拟结果比较发现,本文的三维模型是合理、准确的。在本文模型基础上,可对超导多芯圆线宏观力-电-热耦合特性展开深入研究。", "label": "材料科学与工程", "id": 0}
{"content": "<正>金属有机沉积法（TFA-MOD）作为制备高质量YBCO涂层导体的主要方法之一,凭借其低成本、成分可控性好、易于大面积成膜等优点而受到广泛关注。本文采用丙酸铜作为铜盐的前驱体,将前驱体中的氟含量降低了约50%,使得低温热分解所需时间减少到两小时。同时,我们对薄膜的高温热处理工艺进行了研究。实验结果表明,较高的结晶温度及较快的升温速率有助于抑制YBCO的a轴取向生长并改善结晶质量。采用这种低氟的前驱体在", "label": "材料科学与工程", "id": 0}
{"content": "<正>第二代高温超导线是由超导层焊接在铁磁基地组成的,铁磁基地的磁行为会对超导带的磁通分布产生很大的影响。根据超导涂层导体在通电流或者加磁场的临界态理论,分析了超导/铁磁双层薄带在钉扎力作用下的应力,应变分布以及磁致伸缩行为。根据二维的平面应变问题假设,在不同的磁化阶段分析了x方向与y方向的应力,应变和位移。在不同的厚度比的情形下,发现超导涂", "label": "材料科学与工程", "id": 0}
{"content": "<正>先对测量超导股线在应变下临界电流的试验系统及研究现状进行概述,介绍测量装置总体结构及工作原理。同时,为了满足超导股线应变的均匀性,分别利用理论计算和有限元分析方法对本装置进行了分析与计算,通过LabVIEW控制步进电机,对Nb3Sn超导带材进行加载,测试出其临界电流与应变的关系,最终通过与相关数据对比,说明本实验装置的可行性。", "label": "材料科学与工程", "id": 0}
{"content": "<正>高温超导体中存在很强的钉扎力,采用Kim模型（磁场相关性临界态模型）研究了超导薄膜在垂直外加磁场下的磁弹性行为。通过数值计算,得到了在外加磁场上升和下降阶段超导薄膜内的体力,应变,位移的分布和厚度变化。作为对比,分析了两种临界态模型（即Bean模型和Kim模型）下的磁致伸缩行为并给出了两种模型下的磁致", "label": "材料科学与工程", "id": 0}
{"content": "<正>研究集中于应变对YBCO超导体薄膜临界电流的可逆作用,通过改进LPModel建立了一个能够考虑应变作用的二维模型。该模型考虑了在制备过程中多晶YBCO超导体薄膜内产生的残余应变∈r,模型计算结果能够直观地表现残余应变∈r对多晶YBCO超导体薄膜临界电流的影响。通过将模型的计算结果与实验结果对比,给出了外", "label": "材料科学与工程", "id": 0}
{"content": "<正>研究二类高温超导体处在交变磁场中由磁通钉扎引起的磁致伸缩问题。用一个磁-力强耦合模型解释磁致伸缩,超导E-J本构关系用幂函数来描述,两场强耦合问题用一个二维模型来描述。在一个大参数范围内计算高温超导体的磁致伸缩和磁化。讨论施加磁场的频率和振幅以及超导临界电流密度等参数对磁致伸缩和磁化的影响,", "label": "材料科学与工程", "id": 0}
{"content": "<正>基于金兹堡-朗道理论研究了应变对第二类超导体的涡旋特性的影响,通过求解TDGL方程,给出了存在预应变情形下波函数的涡旋分布,并与不存在预应变波函数的涡旋图分布进行了比较,结果显示在超导电性的研究中,预应变的效果是不能忽略的。进一步给出了不同应变情况下涡旋的变化情况,发现随着压应变的增加,波函数的涡旋数是增加的,波函数的值是减小的.在此基础上,给", "label": "材料科学与工程", "id": 0}
{"content": "<正>针对超导带材横截面芯丝非对称分布情形,基于复合材料统计损伤理论和Weibull分布函数,建立了弯曲变形模式下应变-临界电流退化关系的一般解析表达式。开展了超导带材横截面上不同超导芯分布下的临界电流退化特点的理论预测。", "label": "材料科学与工程", "id": 0}
{"content": "<正>基于可变形超导体的Ginzburg-Landau理论,系统分析了第二代高温超导带材在加工制造以及使用过程中产生的力学变形对超导上临界磁场以及临界电流密度的影响。首先,采用经典的弹性力学理论通过数值方法计算了超导多层膜结构内各层材料由于晶格参数以及热膨胀系数不匹配而引起的超导层内应力,应变分布。然后通过数值求解在外加磁场作用下载有传输电流的可变形超导体", "label": "材料科学与工程", "id": 0}
{"content": "<正>结合高温超导体的应用背景对具有梯度分布特征的矩形高温超导体内的磁通钉扎特性以及应力分布特征进行了相关的研究。基于拓展了的临界态指数模型,分析了具有梯度分布特征的矩形超导体内的磁通密度分布,结合弹性力学平面应变方法,解析给出了梯度矩形超导体", "label": "材料科学与工程", "id": 0}
{"content": "以机械工程领域润滑油分离问题为目标导向,在揭示自然界表界面润湿机理的基础上,借助物理、化学、机械等方法构筑微纳米复合结构表面,加之表面化学组分的调控,建立了基于界面润湿视角的仿生工程材料体系。针对界面材料在油水分离实际应用中遇到了机械性能不稳定和耐候性能差等瓶颈问题,从机械仿生设计的角度出发提出强化性能的思路和方案,为发展适合实际应用的润滑油分离材料提供技术支持并从大量的研究实践中总结并凝练出油水分离理论模型,为更加深入的油水分离研究提供理论指导。", "label": "材料科学与工程", "id": 0}
{"content": "自然界中经过数百万年进化形成的种类繁多的智能生物体,为仿生材料设计带来无尽灵感。从小型生物离子通道到大型输油管道,\"孔\"和\"通道\"结构随处可见:生物体内纳米尺度下的离子通道在维持生理状态的平衡方面起着重要作用,是保证离子选择性转运的\"智能\"门,而在化工、食品、农业、能源、石油等行业则普遍使用微米尺度的管道作为物质传输通道。多尺度孔道系统已被广泛探索,现已应用于材料科学、膜科学和技术,且在分析、生物医学和能源应用的微/纳米技术领域有突出贡献。多尺度孔道系统研究成果虽具有巨大的应用前景,但仍需更多更细致的研究工作,包括开发具有节能、抗污、抗腐蚀、抗堵塞、系统通道开关性能转化与可控性集成和限域空间稳定等性能的孔道体系。受生物体中孔道的启发,我们在多尺度孔道系统中引入仿生液体门控机制与动态纳米孔道输运机制,设计开发新型功能复合微纳米孔道材料,把传统的固体-气体和固体-液体体系的科学问题拓展到了固体液体-气体和固体液体-液体体系和同时探讨在纳米限域空间中研究孔道动态形变对物质输运的影响,将推动仿生多尺度孔道在能源材料、环境治理、生物医学等领域的实际应用。", "label": "材料科学与工程", "id": 0}
{"content": "<正>随着人类社会的快速发展,环境与能源问题受到越来越多的关注。石化能源的大量使用往往伴随着严峻的环境问题,因此寻求清洁可持续的能源以及长效可循环污染处理材料显得愈发重要。本文通过在聚氨酯静电纺丝薄膜纤维表面均匀的生长聚吡咯纳米管阵列来构筑一种类珊瑚结构的仿生材料,这种独特的仿生结构可以被用于环境中有害物质的处理。静电纺丝薄膜因具有较低的质量,大的比表面积和高度结构可控特性而", "label": "材料科学与工程", "id": 0}
{"content": "生物界面粘附是界面化学研究的前沿热点方向之一,不仅有助于我们了解生命的奥秘、还对发展新型功能界面材料和相关技术有着重要意义。向自然学习,为发展新材料源源不断的提供新原理和新思路。近年来,我们研究了几种生物界面上的特殊粘附现象,并受此启发发展了系列仿生粘附可控界面材料。1)揭示了鸟类羽毛耐撕裂的性能是源于羽毛上的钩-槽-钩机械级联互锁结构,颠覆了传统认为的简单钩-槽互锁结构;发展了仿蜻蜓干态粘附材料,解决了传统仿苍耳尼龙粘扣已坏、噪音大等问题;发展了仿肾小管内壁的抗矿物粘附界面材料;2)提出结构匹配和分子识别的协同仿免疫界面识别理念,利用化学刻蚀、气相沉积、电化学沉积、模板复形、电纺等技术构筑了系列仿免疫CTC捕获芯片;提出界面乳液聚合方法,构筑了系列形状可控（从Janus到多孔）与表面化学可控的仿免疫磁珠微球;3)揭示了伤口血痂的微观结构,构筑了系列仿血痂伤口辅料,有效的促进了伤口的愈合[1-5]。", "label": "材料科学与工程", "id": 0}
{"content": "合成高分子材料的白色污染已成为全球面临的重大危机。与纤维素、甲壳素等天然高分子相比,蛋白质特点在于水溶性好,因此理论上其加工条件应更加温和、简单和高效。然而,事实上蛋白质基天然高分子材料的研发尚落后很多,这其中的关键问题是蛋白质基材料稳定性差,功能不足,且将蛋白质分子加工为材料的方法极为有限、苛刻、效率低、能耗高（如传统淀粉样聚集）。基于蛋白质链的可控聚集与界面粘附,本课题组自主发展了相转变蛋白质聚集体系,可简单、高效、温和地将蛋白质分子快速转变为宏观纳米膜和纤维网络,展现出良好的稳定性和多功能性。以自主发展的相转变蛋白质聚集体系为基础,初步阐明了蛋白质链段松弛、聚集、成核并生长至体相材料的分子机制;继而在应用研究中,通过人为调控和干预蛋白质聚集与粘附过程,实现了多功能蛋白质基天然高分子材料体系的系统构建、创新设计与技术应用。典型的进展包括:（1）针对聚多巴胺表面改性层所存在的沉积时间长、颜色深、稳定性和可降解性差等问题,提出基于解折叠蛋白质链短程有序堆积的蛋白质可控聚集与界面粘附新机制,建立基于蛋白质可控聚集与界面粘附的材料表面功能化新体系。（2）针对蛋白质基材料功能性缺失的问题,通过结构调控和引入多组分功能基元（如金属离子、微纳米粒子等）,实现了蛋白质基材料的抗菌、膜分离、柔性压敏电响应、生物相容性改善、生物矿化、无电沉积、光/电催化载体等多重重要功能。", "label": "材料科学与工程", "id": 0}
{"content": "受动物肌腱结构启发,以胶原液晶为原料,经湿法纺丝制备了一种基于原位自组装机制的单股胶原仿生纤维。利用拉力试验机、扫描电镜、X射线衍射仪、原子力显微镜、偏光显微镜等对仿生胶原纤维进行了表征。结果表明:仿生胶原纤维的原纤具有良好的取向性,从而赋予其高强度和高柔韧性。在实验条件下,仿生胶原纤维的最大拉伸强度为166.6 MPa,大于牛肌腱的报道值46.8 MPa[1]。此外,小鼠模型实验表明,该仿生纤维具有良好的创口缝合性能与体内可降解吸收性能。总之,基于天然肌腱仿生制备的高强度胶原液晶纤维在生物医学材料领域[2—4]具有良好的应用潜力。", "label": "材料科学与工程", "id": 0}
{"content": "<正>构筑多维多样化的蛋白质功能组装体,实现对蛋白质组装体结构的调控,是当前重点研究课题。控制蛋白质自组装方向则是实现规则蛋白质组装体的核心问题。我们将蛋白质自组装与仿生功能化结合起来,在蛋白质组装体上构筑了多酶中心,实现了多酶串联与生物酶协同催化。", "label": "材料科学与工程", "id": 0}
{"content": "以壁虎脚掌刚毛形状为代表的非对称黏附纤维结构,在重复性及可控性上具有非常优越的性能,广泛运用于运动型黏附。力学导向的非对称结构对实现各向异性的黏附行为具有天然的结构优势,通过作用载荷角度的调控实现黏附/脱附行为过程。尽管各向异性仿生黏附材料的方法已经有很多种,但形状复杂且尺寸可控的非对称结构纤维的制造,仍受制于结构设计和制备工艺的因素。一种新的基于MEMS（Micro-Electro-Mechanical System,微机电系统）的仿生黏附材料加工思路,实现了对任意侧面轮廓形状的设计与制造。作为典型的实施,获得了一种脚状仿生黏附材料。该脚状黏附材料具有各向异性的界面力学特性,且其法向的黏附力趋近于零。本研究对脚状黏附材料在切向和法向黏附上所具有的各向异性的力学特性进行了试验分析,验证了非对称结构在各向异性的黏附/脱附行为调控中所具有的优势,为可控性的运动型黏附材料的设计和制备提供了新的思路。", "label": "材料科学与工程", "id": 0}
{"content": "本研究依据鱼鳞片的微观结构及叠加形式,设计出新型鳞片状柔性防护装具,并通过ANSYS/LS-DYNA有限元模拟软件对新型鳞片状柔性防护装具进行仿真分析。根据国军标《军用防弹衣安全技术性能要求》（GJB4300A-2012）标准II级防破片的要求,对鳞片状柔性防护装具的覆盖角及鱼鳞状仿生复合鳞片的圆弧半径进行优化。为了验证该设计方法的有效性,制备了新型柔性仿生防护装具,测试其防破片性能。试验及有限元结果表明,当柔性仿生防护装具的覆盖角为80°,仿生复合鳞片的圆弧半径为289.5mm时,新型鳞片状柔性防护装具达到最优的弹道防护性能。本研究将为新型防护装具的设计及制备提供科学理论指导。", "label": "材料科学与工程", "id": 0}
{"content": "向自然学习是构筑新材料和新器件的重要途径。近年来,主要从事微纳米多尺度结构的仿生构筑与浸润性调控方面的研究工作。揭示了部分生物材料表面多尺度微观结构与宏观特殊浸润性之间的本质关系,为超浸润性材料的仿生构筑提供了依据;仿生制备了系列超浸润材料;提出了仿生多功能集成材料的设计理念。仿生构筑了系列多功能化材料,并开展了材料在油水分离、集水、微液滴定向输运等方向的基础应用研究。", "label": "材料科学与工程", "id": 0}
{"content": "短肽分子的组装及其生物活性是仿生材料领域的重要研究内容。我们以阳离子短肽及无机多金属氧簇阴离子为构筑基元,通过离子组装策略在水溶液中构筑了系列短肽/多金属氧簇超分子组装体。我们发现多金属氧簇驱动的短肽组装体展现了增强的抗菌活性,进一步利用多金属氧簇的多价交联特性在宏观尺度形成具有稳定网络结构的肽基超分子聚合物及仿生胶黏剂[1]。这说明具有多价阴离子的多金属氧簇对短肽组装具有重要作用。多金属氧簇可作为非共价的纳米结促进短肽交联组装并形成连续的三维网络,进而增强组装体的内聚力及机械强度。此外,我们还展示了如何利用短肽分子的序列可调性构建不同相态的水下胶黏剂体系[2]。", "label": "材料科学与工程", "id": 0}
{"content": "<正>向自然学习,基于空气中自清洁的荷叶表面以及水下自清洁的鱼皮表面,我们发展了超浸润体系:空气中超疏水、超疏油、超亲水、超亲油;水下超疏油、超疏气、超亲油、超亲气[1]。进一步,我们制备了可以在超浸润体系的状态之间进行智能转换的二元协同体系[2]:在纳米尺度下,两种相反物性的组分可以构筑一个新型的具有奇特性质的材料[3-4]。这一智能超浸润体系在很多领域具有应用前景:例如自清洁玻璃,油水分离,抗生物黏附界面,集水体系等[5]。", "label": "材料科学与工程", "id": 0}
{"content": "乳脂球膜对婴儿的大脑发育、免疫成熟和机体代谢有重要生理功能,补充乳脂球膜形成的乳脂体系备受关注。乳脂球膜配料含乳蛋白、乳磷脂和膜蛋白等多种天然乳化剂,复合乳化剂组成对乳脂结构的影响不明。本文对比了不同乳脂体系的稳定性,物化性质和油水界面性质,即由乳蛋白（乳清分离蛋白WPI）,磷脂（乳磷脂BMP和鸡蛋磷脂Lecithin）和天然生物膜片段（MFGM分散系）稳定的乳脂体系。在低乳化剂浓度下,MFGM-乳液极易发生聚结,提高浓度可减少聚结和上浮,其它乳化剂形成的乳脂体系无明显聚结。乳化剂的组成（等电点和配比）显著影响仿生乳脂球在酸性条件下的静电性质和微观结构（聚结、絮凝和相转）,在pH 4.0,MFGM-乳液与WPI/BMP复合体系静电性质相似,但聚结和絮凝显著减少。不同乳化剂稳定的油水界面线性和非线性界面流变[1]性质差异显著,暗示界面结构不同:WPI稳定的油水界面具有2d-固相行为;而磷脂稳定的界面流动性较强;与蛋白或磷脂稳定的界面相比,MFGM分散系稳定的界面粘性较低,在低幅度扩张形变下显示出类似磷脂的油水界面行为,而在高幅度扩张形变下,压缩过程中突然呈现较强应变硬化,暗示MFGM分散系稳定的油水界面具有由MFGM膜片段及少量磷脂分子和蛋白共同稳定的复合结构。综上,乳化剂的组成和结构（例如MFGM膜片段）影响油水界面的组成和结构,进而导致乳脂体系在酸性条件下的物化性质差异显著。", "label": "材料科学与工程", "id": 0}
{"content": "目前,珊瑚大规模的白化事件多由温度、辐射及病原体微生物等[1]因素引发,常造成珊瑚群落结构及栖息地的改变,导致了珊瑚礁生态系统严重退化,并已经影响到全球珊瑚礁生态系统的平衡。这也促使科研人员将此现象与全球气候变化和厄尔尼诺（El Nino）[2]等事件联系起来,珊瑚礁的可持续保护管理相继成为研究热点。迄今为止已经进行了大量努力来研究细胞粘附的机制,认识到细胞粘附受基质的物理化学性质[3]（如表面电荷,润湿性,刚度及粗糙度等）。但为珊瑚细胞提供生长环境的组织工程材料研究尤为罕见,珊瑚组织的生长需要多种因素,如光照、温度、CO2富集程度、珊瑚的生长介质及营养物质等。因此,本文基于席夫碱体系利用层层组装技术构建促进珊瑚细胞生长的双改性（海藻酸钠/壳聚糖）-生物酶复合薄膜,制备的仿生自修复涂膜具有促进细胞粘附、生长及增殖、为珊瑚及其共生体生长提供必要的碳源等功能,旨在物理、化学及生物方面对造礁珊瑚维持生命及可持续繁殖起到协同促进作用。图1中CCS、CCS-R、OALG、OALG-D分别是羧甲基化壳聚糖、RGD肽接枝的羧甲基化壳聚糖、醛基化的海藻酸钠及多巴胺接枝的醛基化海藻酸钠。薄膜的表征及性能研究可通过测定厚度、接触角、自修复性能及粘附强度等得到解释。", "label": "材料科学与工程", "id": 0}
{"content": "经过亿万年的不断演化,生物材料往往具有独特的结构和优异的性能,是目前仿生材料研究的热点。生物矿物材料具有多级有序的结构特征和优异的机械性能,深入理解生物矿化机制和仿生获得类牙、类骨和类贝壳材料对于无机功能材料制备、硬组织仿生修复具有重要的意义,也是前沿研究的热点和难点科学问题之一。本报告将汇报本团队在仿生矿化研究获得的一些创新性研究成果和最新研究进展,其中包括对结晶途径、分子与矿物识别,无定形矿物结晶调控与胶原矿化的新发现和新认识。我们在研究中发现矿物与生物分子存在动态手性识别现象,为手性识别开拓了新篇章;这种动态手性识别与非平衡态台阶结构相关,可用来理解生命起源中的手性来源,也可用于解释手性分子对生物矿物的力学性能调控;通过仿生骨,引入柠檬酸调控无定形磷酸钙与胶原间的界面能和亲和力,解决了胶原纤维矿化率低的难题,使胶原矿化率由原来的10%提高的100%,极大提高了矿化胶原纤维的机械性能;通过无定形磷酸钙结晶调控,使牙齿粘结剂具有矿化胶原的能力,有望解决牙齿粘结的长效性难题;系统性研究了生物矿化前驱体无定形矿物演化为晶体的结晶动力学过程,构建了仿生矿化体系的结晶理论模型,可望为生物矿化机制的深入探索提供结晶理论支撑,并指导仿生材料制备和硬组织仿生修复研究。", "label": "材料科学与工程", "id": 0}
{"content": "自然界中存在着各种性能优异的软质和硬质生物结构材料,它们为先进人工合成材料的设计提供了灵感。现有的研究大多集中在硬质仿生材料,而对软质材料的关注甚少。该报告介绍一种软质网状材料的确定性仿生设计方法,可以实现应力-应变响应的精确调控来匹配生物组织的非线性力学性能,设计出的新型材料可以应用于柔性电子器件和组织工程等领域中。这种设计利用具有不同曲线形式微结构（如马蹄形、锯齿形等）的可延展网状骨架来实现各种类型的特殊力学响应,包括J形应力-应变曲线,大范围可调控的负泊松比等。通过建立力学理论模型,实现了这种材料对人皮肤应力-应变曲线匹配设计时的快速优化。在骨架设计时结合水凝胶,可进一步实现非常规的负溶胀性能,以及可控的各向同性或各向异性响应。此外,该报告将介绍基于这些新型软质网状材料在生物医学领域的一些应用,比如完全吻合人体表皮力学性能的皮肤电生理学传感器,可远程操控的药物注射器等。", "label": "材料科学与工程", "id": 0}
{"content": "向自然学习是构筑新材料和新器件的重要途径。近年来,主要从事微纳米多尺度结构的仿生构筑与浸润性调控方面的研究工作。揭示了部分生物材料表面多尺度微观结构与宏观特殊浸润性之间的本质关系,为超浸润性材料的仿生构筑提供了依据;仿生制备了系列超浸润材料;提出了仿生多功能集成材料的设计理念。仿生构筑了系列多功能化材料,并开展了材料在油水分离、集水、微液滴输运等领域的应用研究。", "label": "材料科学与工程", "id": 0}
{"content": "<正>人们从自然界获得灵感来设计实用材料和应用系统有着灿烂而悠久的历史。在自然界里,存在着大量的具有有趣的形貌和结构的生物矿物,这些矿物通常是由高度组织的有机-无机材料的复合物。诸如珍珠、牡蛎壳、珊瑚、象牙、动物牙齿、细菌中的磁性晶体和人体骨骼,都是典型的生物组织制造出的生物矿物。", "label": "材料科学与工程", "id": 0}
{"content": "<正>聚多肽作为一类仿生材料,具有良好的生物相容性和可降解性,被广泛应用于纳米技术、生物医药等领域。然而,目前关于非离子的水溶性聚多肽的研究相对较少,仅有李志波研究组1和陈学思研究组2等报道了有限的几种聚谷氨酸基温度响应型聚多肽,并对其温度响应行为和二级结构进行了研究,该类研究结果表明,温度响应型聚多肽在药物运输等领域具有潜在的应用价值。", "label": "材料科学与工程", "id": 0}
{"content": "有气体参与的固-液界面催化反应,比如氧化酶催化反应等在能量转换、健康监测诸多方面有着广泛应用。但由于气体在溶液中溶解度低、扩散速度慢,严重抑制了酶催化反应效率及相应生物传感器件性能。自然界中许多生物体表面通过微纳米结构与表面能的协同作用而呈现超疏水性,当和水溶液接触时会形成固/液/气三相共存的界面。这一特性为人们设计具有储气功能的界面材料,解决酶催化反应动力学受限问题提供了新启示。我们提出了构筑仿生三相界面催化材料的研究思路:材料亲水的上表面和溶液可以充分浸润,有利于界面电荷转移;疏水的侧面可以阻止溶液进入基底,有利于气体的富集和到界面的快速传输。基于该三相界面材料体系,系统研究了有氧气参与的氧化酶催化反应,探索了其在电化学以及光电化学生物传感中的应用,发展了具有自主知识产权的三相界面材料以及高效富氧生物传感技术。", "label": "材料科学与工程", "id": 0}
{"content": "本文利用多种显微镜,从考察瓢虫鞘翅芯层微细结构着手,通过对独角仙和锹形虫前翅的对比分析,得到了如下研究结果:首次发现瓢虫前翅的边框中也存在小柱,并首次估算了甲虫前翅小柱面积占比λt和整个前翅内总小柱数N等参数:瓢虫的小柱面积最小,但小柱密度却最大,高达84根/mm~2;瓢虫、独角仙和锹形虫的λt分别为1.0%,1.5%和10.5%左右;N则分别约为1.4,1.7和3.7千根;首次提出了芯层以密集分布着纤细的小柱和分散着泡沫状填充物为特征的瓢虫前翅仿生模型。~1", "label": "材料科学与工程", "id": 0}
{"content": "聚电解质在环境、能源和生命领域有广泛的应用前景。静电络合是聚电解质材料功能化的重要途径,但绝大多数为触发型快速络合动力学,难于进行精细、多样化调控。与此相对,生物体系（例如沙塔蠕虫、贻贝）能够通过基因手段精准调控生物大分子间静电络合的引发、动力学和多重相态等关键结构,实现先进的生理功能。受此启发,本研究提出受控络合思想调控聚电解质静电络合,发展了\"劣溶剂络合\"和\"溶剂交换络合\"两种方法,通过构建聚电解质络合休眠态及受控引发,制备了微结构可调的络合物功能材料,在传感驱动和耐水粘结剂等方面表现出优异的性能。例如,聚电解质膜驱动器的运动速度比传统聚合物驱动器提速至少一个数量级,且能够智能识别包括丁醇同分异构体在内的多种有机溶剂分子。", "label": "材料科学与工程", "id": 0}
{"content": "材料界面性能是材料与系统环境相互作用中的关键因素,因此材料表面改性技术在材料学中占有重要地位。由于化学、物理、材料、生物医学等领域的不断多元化发展,基于涂层与基底特定相互作用的传统表面改性技术受到越来越多的限制与挑战。不受基底材料化学性质与物理形貌限制的通用型表面改性技术为材料科学打开一扇全新窗口。本研究通过一系列仿生策略,利用合成高分子深度模拟并整合贻贝粘着蛋白在固体表面的粘附行为以及血液蛋白的非特异性吸附性能,进而制得从复合多分子层到高规整度单分子层、具有不同构型不同性能的通用型涂层。合成高分子具有可设计性强的特点,通过理化手段能够赋予表面涂层多样化性能或二次改性能力。合理设计涂层高分子化学活性与生物惰性,可以制得生物抗污表面;调节高分子的亲疏水性及涂层形貌可以控制材料表面浸润性;通过修饰特异性配体,可以让材料与生物体系建立有效联系。最后,本文归纳总结制备通用型表面改性涂层的普遍规则。", "label": "材料科学与工程", "id": 0}
{"content": "<正>向自然学习,基于空气中自清洁的荷叶表面以及水下自清洁的鱼皮表面,我们发展了超浸润体系:空气中超疏水、超疏油、超亲水、超亲油;水下超疏油、超疏气、超亲油、超亲气。进一步,我们制备了可以在超浸润体系的状态之间进行智能转换的人工材料:在纳米尺度下,两种相反物性的组分可以构筑一个新型的具有奇特性质的材料。这一智能超浸润体系在很多领域具有应用前景:例如自清洁玻璃,油水分离,抗生物黏附界面,集水体系等。近年来,", "label": "材料科学与工程", "id": 0}
{"content": "在我们日常的生活和工业生产中,一些表面粘附现象如矿物粘附常常会带来丌利的影响。例如,矿物晶体倾向于粘附到热交换器和水况却塔管道的内表面,迚一步聚集形成稳定的矿物水垢。经常会导致传导效率的降低,甚至会引起设备的损坏以及其它危险。为了解决这些潜在的问题,更多研究集中在収展高效的结垢抑制剂和水的预处理斱法。然而,结垢抑制剂的使用可能会造成水的污染,而水的预处理会造成比较高的费用。最近,一些基于浸润性涂层的新的尝试,如亲水性的二氧化硅,超疏水氧化铜已经被用来阻止矿物晶体的粘附和生长。然而,长时间浸润性的保持又成为了一个新的问题。叐肾上皮细胞表面抗结石的启収,我们制备了表面具有超亲水性纳米纤毛状凝胶的涂层结构,实现了对矿物的高效抗粘附特性。该项研究为抗垢管道的设计提供了一个新的设计思路。", "label": "材料科学与工程", "id": 0}
{"content": "<正>细胞与生长基材的界面相互作用研究是生物材料领域的一个重要分支。细胞通过识别材料的化学成分,几何拓扑结构和力学等信息进而调节自身的功能,这样的识别-反馈过程被进一步加以利用,从而实现生物界面调控细胞生理功能的目的。蜂窝状图案化表面体现出高的力学稳定性,高的孔隙率以及良好的物质传输能力。上述的各种优异的性质对蜂窝状多孔结构在生物界面的应用奠定了良好的基础,特别是作为生物支架和传感器等方面的应用。", "label": "材料科学与工程", "id": 0}
